Repository: userfog/ZachandChristopheMakeSauce

File: Christophe/2/Xanthan/Xanthan 0p7-0025f exp.txt
Xanthan 0p7-0025f

12/5/2013 5:34:39 PM

Sample name	Xanthan 0p7
Sample notes	 
Experiment notes	
Operator	Default User
Sample density	1.000 g/cm^3
Results file name	Xanthan 0p7
Run number	25 
Results directory	C:\Data\SPU27 2013\Christophe
Experiment was run on	12/5/2013 5:34:39 PM

Procedure name	Flow procedure
Procedure notes	

Step name	Conditioning Step
Step notes	
Perform step	No
Initial temperature	15.0 °C
Wait for correct temperature	No
Do set temperature	Yes
Wait for normal force	No
Perform pre-shear	No
Perform equilibration	Yes
Equilibration duration	0:01:00 hh:mm:ss
Wait for zero velocity	No
Control normal force	Uses current instrument settings
Purge gas only	No

Step name	Temperature ramp step 1
Step notes	
Perform step	Yes
Ramp type	Temperature ramp
Start temperature	15.0 °C
End temperature	60.0 °C
Wait for start temperature	No
Ramp rate	10.00 °C/min
Delay time	0:00:01 hh:mm:ss
Controlled variable	shear rate 50.00 1/s
Motor mode	auto 

Step name	Temperature sweep step
Step notes	
Perform step	No

Step name	Post-Experiment Step
Step notes	
Perform step	Yes
Do set temperature	Yes
Temperature	15.0 °C
Set temperature system idle	No

Geometry name	40mm 4° steel cone - 986865
Geometry notes	Standard steel cone - default AR measurement geometry
Geometry material	Steel
Solvent trap	No
Angle	4:00:55 deg:min:sec
Diameter	40.0 mm
Truncation gap	108.00 micro m
Gap offset	0 micro m
Geometry inertia	2.954 micro N.m.s^2
Geometry compliance	3.130E-3 rad/N.m
Gap temperature compensation	0 micro m/°C
Gap temperature compensation enabled	No
Shear rate factor	14.25 
Shear stress factor	59680 1/m^3
Measurement system factor	4183 1/m^3
Fluid density factor	9.394E-11 m^5
Normal force factor	1592 1/m^2
Backoff distance	25000 micro m
Approximate sample volume	1.18 ml

Sample compression	exponential 
Compression distance	1000.0 micro m
Compression velocity	1000.0 micro m/s
Fine velocity	1000.0 micro m/s
Coarse velocity	6000.0 micro m/s
Other velocity	6000.0 micro m/s
Current temperature system	Peltier plate
Temperature control	Enabled 
Purge gas only	No
Temperature calibration	Peltier plate - 0 micro m/°C
	Water bath - 0 micro m/°C
	Torsion oven - plate - 0 micro m/°C
	Torsion oven - solid sample - 0 micro m/°C
	Peltier concentric cylinders - 0 micro m/°C
	None - 0 micro m/°C
	Stress relaxation - 0 micro m/°C
	Current temperature system - 0 micro m/°C
Cooling water temperature	30.0 °C
Cooling water range	100.0 °C
Bearing friction correction	Yes
Bearing friction	0.265 micro N.m/(rad/s)
Bearing offset	0 micro N.m
Temperature system span and offset	Peltier plate - span 1.0000 , offset 0.1000 °C
	Water bath - span 1.0000 , offset 0 °C
	Torsion oven - plate - span 1.0000 , offset 0 °C
	Torsion oven - solid sample - span 1.0000 , offset 0 °C
	Peltier concentric cylinders - span 1.0000 , offset 0 °C
	None - span 1.0000 , offset 0 °C
	Stress relaxation - span 1.0000 , offset 0 °C
	Current temperature system - span 1.0000 , offset 0 °C
Bearing mapping type	standard 
Number of mapping iterations	1
Instrument type (MType)	AR-G2
Firmware version	  8.29  27/10/09
Configuration version (CnfVer)	301
Parameter version (PrmVer)	301
PCB Number	*NOT_SET*
IP address	192.168.0.4
Software version	V5.8.0
Windows version	Windows 2000 6.0 (Service Pack 1)
Instrument inertia	18.81 micro N.m.s^2
Auto increment run number	Yes
Prompt for file name at start of run	Yes
Auto save results file	Yes
Results file storage	Consecutive steps of same type to 1 file 
Temperature tolerance	0.2 °C
Temperature duration	0:00:10 hh:mm:ss
Wait for temperature even if OK	Yes
Gap tolerance	4 micro m
Gap duration	0:00:02 hh:mm:ss
Override wait for gap	No
Velocity tolerance	0.1000 rad/s
Zero speed after pre-shear	Leave as is 
Zero normal force before run	No
Zero timer before run	Before pre-shear 
Non-equilibrium minimum velocity	1.000E-5 rad/s
Zero strain at the start of each flow step	Yes
Inertia correction	No
Collect negative shear rate data if stress is positive	Yes
Collect all points	No
Display flow point graph during run	Yes
Store flow point graph with results	Yes
Store images to the results for flow steps	No
Creep zero displacement	Yes
Store images to the results for creep steps	No
Standard creep image store frequency	10 s
Repeated creep image store frequency in repeats	10 
Display oscillation waveform graph during run	Yes
Store oscillation waveform graph with results	Yes
Display strain control tries during run	Yes
Store strain control tries with results	Yes
Store images to the results for oscillation steps	Yes
Stress relaxation zero displacement	Yes
Store images to the results for stress relaxation steps	No
Flow torque limit	10.00 micro N.m
Flow velocity limit	1.000E-3 rad/s
Oscillation torque limit	5.00 micro N.m
Oscillation displacement limit	1.00E-5 rad
Oscillation raw phase limit	170.0 degrees
Oscillation minimum normal force limit	0.1000 N
Oscillation maximum normal force limit	50.00 N
Flow velocity tolerance	5.00 %
Oscillation torque tolerance	1.00 %
Oscillation displacement tolerance	5.00 %
Oscillation velocity tolerance	5.00 %
Temperature tolerance	1.0 °C

Temperature ramp step 1

temperature	viscosity
°C	Pa.s

60.1	0.2237
59.4	0.2211
58.3	0.2193
57.4	0.2192
56.4	0.2183
55.1	0.2183
54.1	0.2174
53.4	0.2173
52.5	0.2171
51.3	0.2169
50.7	0.2163
49.8	0.2159
49.0	0.2159
48.2	0.2153
47.6	0.2152
46.6	0.2142
45.9	0.2143
45.1	0.2141
44.6	0.2141
43.9	0.2140
43.2	0.2135
42.3	0.2133
41.6	0.2127
41.2	0.2130
40.5	0.2124
39.9	0.2127
39.3	0.2119
38.8	0.2123
38.1	0.2122
37.5	0.2117
37.0	0.2117
36.4	0.2113
36.0	0.2116
35.5	0.2112
34.8	0.2115
34.3	0.2111
33.9	0.2111
33.5	0.2111
33.0	0.2107
32.5	0.2109
32.0	0.2103
31.5	0.2107
31.1	0.2103
30.7	0.2104
30.2	0.2100
29.8	0.2098
29.3	0.2099
29.0	0.2093
28.6	0.2094
28.2	0.2092
27.7	0.2095
27.4	0.2091
27.0	0.2094
26.6	0.2090
26.3	0.2086
26.0	0.2087
25.7	0.2081
25.6	0.2085
25.6	0.2079
25.6	0.2082
25.6	0.2076
25.7	0.2075
25.8	0.2076
25.8	0.2073
25.9	0.2075
26.0	0.2070
26.2	0.2063
26.3	0.2056
26.4	0.2061
26.5	0.2054
26.7	0.2054
26.8	0.2054
26.9	0.2051
27.0	0.2051
27.1	0.2044
27.3	0.2048
27.5	0.2041
27.6	0.2046
27.7	0.2042
27.9	0.2043
28.1	0.2041
28.3	0.2037

File: Christophe/2/Xanthan/Xanthan 0p8-0022f exp.txt
Xanthan 0p8-0022f

12/5/2013 5:20:44 PM

Sample name	Xanthan 0p8
Sample notes	 
Experiment notes	
Operator	Default User
Sample density	1.000 g/cm^3
Results file name	Xanthan 0p8
Run number	22 
Results directory	C:\Data\SPU27 2013\Christophe
Experiment was run on	12/5/2013 5:20:44 PM

Procedure name	Flow procedure
Procedure notes	

Step name	Conditioning Step
Step notes	
Perform step	No
Initial temperature	15.0 °C
Wait for correct temperature	No
Do set temperature	Yes
Wait for normal force	No
Perform pre-shear	No
Perform equilibration	Yes
Equilibration duration	0:01:00 hh:mm:ss
Wait for zero velocity	No
Control normal force	Uses current instrument settings
Purge gas only	No

Step name	Temperature ramp step 1
Step notes	
Perform step	Yes
Ramp type	Temperature ramp
Start temperature	15.0 °C
End temperature	60.0 °C
Wait for start temperature	No
Ramp rate	10.00 °C/min
Delay time	0:00:01 hh:mm:ss
Controlled variable	shear rate 50.00 1/s
Motor mode	auto 

Step name	Temperature sweep step
Step notes	
Perform step	No

Step name	Post-Experiment Step
Step notes	
Perform step	Yes
Do set temperature	Yes
Temperature	15.0 °C
Set temperature system idle	No

Geometry name	40mm 4° steel cone - 986865
Geometry notes	Standard steel cone - default AR measurement geometry
Geometry material	Steel
Solvent trap	No
Angle	4:00:55 deg:min:sec
Diameter	40.0 mm
Truncation gap	108.00 micro m
Gap offset	0 micro m
Geometry inertia	2.954 micro N.m.s^2
Geometry compliance	3.130E-3 rad/N.m
Gap temperature compensation	0 micro m/°C
Gap temperature compensation enabled	No
Shear rate factor	14.25 
Shear stress factor	59680 1/m^3
Measurement system factor	4183 1/m^3
Fluid density factor	9.394E-11 m^5
Normal force factor	1592 1/m^2
Backoff distance	25000 micro m
Approximate sample volume	1.18 ml

Sample compression	exponential 
Compression distance	1000.0 micro m
Compression velocity	1000.0 micro m/s
Fine velocity	1000.0 micro m/s
Coarse velocity	6000.0 micro m/s
Other velocity	6000.0 micro m/s
Current temperature system	Peltier plate
Temperature control	Enabled 
Purge gas only	No
Temperature calibration	Peltier plate - 0 micro m/°C
	Water bath - 0 micro m/°C
	Torsion oven - plate - 0 micro m/°C
	Torsion oven - solid sample - 0 micro m/°C
	Peltier concentric cylinders - 0 micro m/°C
	None - 0 micro m/°C
	Stress relaxation - 0 micro m/°C
	Current temperature system - 0 micro m/°C
Cooling water temperature	30.0 °C
Cooling water range	100.0 °C
Bearing friction correction	Yes
Bearing friction	0.265 micro N.m/(rad/s)
Bearing offset	0 micro N.m
Temperature system span and offset	Peltier plate - span 1.0000 , offset 0.1000 °C
	Water bath - span 1.0000 , offset 0 °C
	Torsion oven - plate - span 1.0000 , offset 0 °C
	Torsion oven - solid sample - span 1.0000 , offset 0 °C
	Peltier concentric cylinders - span 1.0000 , offset 0 °C
	None - span 1.0000 , offset 0 °C
	Stress relaxation - span 1.0000 , offset 0 °C
	Current temperature system - span 1.0000 , offset 0 °C
Bearing mapping type	standard 
Number of mapping iterations	1
Instrument type (MType)	AR-G2
Firmware version	  8.29  27/10/09
Configuration version (CnfVer)	301
Parameter version (PrmVer)	301
PCB Number	*NOT_SET*
IP address	192.168.0.4
Software version	V5.8.0
Windows version	Windows 2000 6.0 (Service Pack 1)
Instrument inertia	18.81 micro N.m.s^2
Auto increment run number	Yes
Prompt for file name at start of run	Yes
Auto save results file	Yes
Results file storage	Consecutive steps of same type to 1 file 
Temperature tolerance	0.2 °C
Temperature duration	0:00:10 hh:mm:ss
Wait for temperature even if OK	Yes
Gap tolerance	4 micro m
Gap duration	0:00:02 hh:mm:ss
Override wait for gap	No
Velocity tolerance	0.1000 rad/s
Zero speed after pre-shear	Leave as is 
Zero normal force before run	No
Zero timer before run	Before pre-shear 
Non-equilibrium minimum velocity	1.000E-5 rad/s
Zero strain at the start of each flow step	Yes
Inertia correction	No
Collect negative shear rate data if stress is positive	Yes
Collect all points	No
Display flow point graph during run	Yes
Store flow point graph with results	Yes
Store images to the results for flow steps	No
Creep zero displacement	Yes
Store images to the results for creep steps	No
Standard creep image store frequency	10 s
Repeated creep image store frequency in repeats	10 
Display oscillation waveform graph during run	Yes
Store oscillation waveform graph with results	Yes
Display strain control tries during run	Yes
Store strain control tries with results	Yes
Store images to the results for oscillation steps	Yes
Stress relaxation zero displacement	Yes
Store images to the results for stress relaxation steps	No
Flow torque limit	10.00 micro N.m
Flow velocity limit	1.000E-3 rad/s
Oscillation torque limit	5.00 micro N.m
Oscillation displacement limit	1.00E-5 rad
Oscillation raw phase limit	170.0 degrees
Oscillation minimum normal force limit	0.1000 N
Oscillation maximum normal force limit	50.00 N
Flow velocity tolerance	5.00 %
Oscillation torque tolerance	1.00 %
Oscillation displacement tolerance	5.00 %
Oscillation velocity tolerance	5.00 %
Temperature tolerance	1.0 °C

Temperature ramp step 1

temperature	viscosity
°C	Pa.s

15.0	0.3176
15.0	0.2992
15.1	0.2940
15.2	0.2929
15.3	0.2900
15.5	0.2892
15.7	0.2875
15.8	0.2868
16.0	0.2864
16.2	0.2851
16.3	0.2858
16.5	0.2844
16.6	0.2849
16.9	0.2841
17.1	0.2846
17.3	0.2837
17.4	0.2836
17.6	0.2837
17.8	0.2831
18.0	0.2834
18.1	0.2822
18.3	0.2828
18.5	0.2821
18.7	0.2824
18.9	0.2814
19.1	0.2810
19.2	0.2808
19.4	0.2794
19.6	0.2798
19.8	0.2790
20.0	0.2788
20.1	0.2783
20.3	0.2781
20.5	0.2772
20.7	0.2769
20.8	0.2769
21.0	0.2760
21.2	0.2762
21.3	0.2757
21.5	0.2753
21.7	0.2749
21.8	0.2744
22.0	0.2742
22.2	0.2727
22.4	0.2732
22.5	0.2721
22.7	0.2726
22.8	0.2722
23.0	0.2718
23.2	0.2717
23.4	0.2716
23.6	0.2713
23.7	0.2706
23.9	0.2710
24.1	0.2704
24.2	0.2699
24.4	0.2694
24.5	0.2690
24.7	0.2686
24.9	0.2683
25.0	0.2683
25.2	0.2676
25.4	0.2679
25.6	0.2675
25.7	0.2677
25.9	0.2668
26.0	0.2669
26.2	0.2669
26.4	0.2663
26.6	0.2664
26.7	0.2655
26.9	0.2658
27.1	0.2649
27.3	0.2649
27.4	0.2649
27.5	0.2644
27.8	0.2646
27.9	0.2637
28.1	0.2642
28.2	0.2636
28.4	0.2638
28.6	0.2638
28.7	0.2635
28.9	0.2634
29.1	0.2632
29.3	0.2633
29.4	0.2626
29.6	0.2629
29.7	0.2623
29.9	0.2622
30.1	0.2623
30.2	0.2620
30.4	0.2617
30.6	0.2610
30.7	0.2615
30.9	0.2609
31.1	0.2611
31.2	0.2610
31.4	0.2612
31.6	0.2608
31.7	0.2604
31.9	0.2595
32.1	0.2589
32.2	0.2576
32.4	0.2576
32.6	0.2575
32.7	0.2572
32.9	0.2570
33.1	0.2573
33.2	0.2557
33.4	0.2561
33.6	0.2556
33.8	0.2559
33.9	0.2554
34.1	0.2558
34.3	0.2558
34.4	0.2553
34.6	0.2553
34.7	0.2537
34.9	0.2541
35.1	0.2537
35.2	0.2540
35.4	0.2536
35.6	0.2535
35.8	0.2538
35.9	0.2525
36.1	0.2527
36.2	0.2526
36.4	0.2528
36.6	0.2522
36.8	0.2527
37.0	0.2527
37.1	0.2523
37.3	0.2523
37.5	0.2521
37.6	0.2516
37.7	0.2509
37.9	0.2514
38.1	0.2514
38.2	0.2509
38.4	0.2510
38.6	0.2509
38.8	0.2511
38.9	0.2507
39.1	0.2510
39.3	0.2507
39.4	0.2509
39.6	0.2509
39.7	0.2508
39.9	0.2506
40.1	0.2504
40.3	0.2507
40.4	0.2498
40.6	0.2504
40.8	0.2505
40.9	0.2502
41.1	0.2500
41.2	0.2503
41.4	0.2507
41.6	0.2497
41.8	0.2503
42.0	0.2491
42.1	0.2491
42.2	0.2486
42.4	0.2489
42.6	0.2485
42.7	0.2483
42.9	0.2490
43.1	0.2482
43.2	0.2488
43.4	0.2485
43.6	0.2486
43.8	0.2480
43.9	0.2482
44.1	0.2488
44.3	0.2481
44.5	0.2478
44.6	0.2481
44.8	0.2483
44.9	0.2474
45.1	0.2481
45.3	0.2481
45.4	0.2476
45.6	0.2481
45.8	0.2480
45.9	0.2480
46.1	0.2473
46.3	0.2479
46.4	0.2476
46.6	0.2476
46.7	0.2478
47.0	0.2476
47.1	0.2477
47.3	0.2475
47.4	0.2482
47.6	0.2473
47.8	0.2480
47.9	0.2479
48.1	0.2478
48.3	0.2478
48.4	0.2478
48.6	0.2480
48.7	0.2473
48.9	0.2478
49.1	0.2477
49.3	0.2475
49.5	0.2473
49.6	0.2477
49.8	0.2479
49.9	0.2473
50.1	0.2478
50.2	0.2476
50.4	0.2475
50.6	0.2472
50.8	0.2478
50.9	0.2472
51.1	0.2472
51.2	0.2475
51.4	0.2475
51.6	0.2474
51.8	0.2473
51.9	0.2475
52.1	0.2463
52.3	0.2469
52.4	0.2472
52.6	0.2470
52.8	0.2467
53.0	0.2468
53.1	0.2470
53.3	0.2463
53.5	0.2471
53.6	0.2470
53.8	0.2470
53.9	0.2469
54.1	0.2466
54.3	0.2467
54.4	0.2460
54.6	0.2466
54.8	0.2462
54.9	0.2463
55.1	0.2463
55.3	0.2466
55.4	0.2462
55.6	0.2462
55.8	0.2467
55.9	0.2465
56.1	0.2464
56.3	0.2464
56.4	0.2470
56.7	0.2459
56.8	0.2465
57.0	0.2465
57.1	0.2459
57.3	0.2463
57.4	0.2465
57.6	0.2471
57.8	0.2461
57.9	0.2466
58.1	0.2470
58.3	0.2465
58.5	0.2465
58.6	0.2468
58.8	0.2472
58.9	0.2461
59.1	0.2470
59.3	0.2468
59.5	0.2465
59.6	0.2465
59.8	0.2467
60.0	0.2471

File: Christophe/2/Xanthan/xanthan 0p5-0002f exp.txt
xanthan 0p5-0002f

12/3/2013 11:31:44 AM

Sample name	xanthan 0p5
Sample notes	 
Experiment notes	
Operator	Default User
Sample density	1.000 g/cm^3
Results file name	xanthan 0p5
Run number	2 
Results directory	C:\Data\SPU27 2013\Christophe
Experiment was run on	12/3/2013 11:31:44 AM

Procedure name	Flow procedure
Procedure notes	

Step name	Conditioning Step
Step notes	
Perform step	Yes
Initial temperature	15.0 °C
Wait for correct temperature	No
Do set temperature	Yes
Wait for normal force	No
Perform pre-shear	No
Perform equilibration	Yes
Equilibration duration	0:01:00 hh:mm:ss
Wait for zero velocity	No
Control normal force	Uses current instrument settings
Purge gas only	No

Step name	Temperature ramp step 1
Step notes	
Perform step	Yes
Ramp type	Temperature ramp
Start temperature	15.0 °C
End temperature	100.0 °C
Wait for start temperature	No
Ramp rate	10.00 °C/min
Delay time	0:00:01 hh:mm:ss
Controlled variable	velocity 0.1000 rad/s
Motor mode	auto 

Step name	Temperature sweep step
Step notes	
Perform step	No

Step name	Post-Experiment Step
Step notes	
Perform step	Yes
Do set temperature	Yes
Temperature	15.0 °C
Set temperature system idle	No

Geometry name	40mm 1° steel cone - 987620
Geometry notes	Standard steel cone - default AR measurement geometry
Geometry material	Steel
Solvent trap	No
Angle	1:00:26 deg:min:sec
Diameter	40.0 mm
Truncation gap	26.00 micro m
Gap offset	0 micro m
Geometry inertia	2.988 micro N.m.s^2
Geometry compliance	1.580E-3 rad/N.m
Gap temperature compensation	0 micro m/°C
Gap temperature compensation enabled	No
Shear rate factor	56.88 
Shear stress factor	59680 1/m^3
Measurement system factor	1049 1/m^3
Fluid density factor	2.356E-11 m^5
Normal force factor	1592 1/m^2
Backoff distance	45000 micro m
Approximate sample volume	0.29 ml

Sample compression	exponential 
Compression distance	1000.0 micro m
Compression velocity	1000.0 micro m/s
Fine velocity	1000.0 micro m/s
Coarse velocity	6000.0 micro m/s
Other velocity	6000.0 micro m/s
Current temperature system	Peltier plate
Temperature control	Enabled 
Purge gas only	No
Temperature calibration	Peltier plate - 0 micro m/°C
	Water bath - 0 micro m/°C
	Torsion oven - plate - 0 micro m/°C
	Torsion oven - solid sample - 0 micro m/°C
	Peltier concentric cylinders - 0 micro m/°C
	None - 0 micro m/°C
	Stress relaxation - 0 micro m/°C
	Current temperature system - 0 micro m/°C
Cooling water temperature	30.0 °C
Cooling water range	100.0 °C
Bearing friction correction	Yes
Bearing friction	0.265 micro N.m/(rad/s)
Bearing offset	0 micro N.m
Temperature system span and offset	Peltier plate - span 1.0000 , offset 0.1000 °C
	Water bath - span 1.0000 , offset 0 °C
	Torsion oven - plate - span 1.0000 , offset 0 °C
	Torsion oven - solid sample - span 1.0000 , offset 0 °C
	Peltier concentric cylinders - span 1.0000 , offset 0 °C
	None - span 1.0000 , offset 0 °C
	Stress relaxation - span 1.0000 , offset 0 °C
	Current temperature system - span 1.0000 , offset 0 °C
Bearing mapping type	standard 
Number of mapping iterations	2
Instrument type (MType)	AR-G2
Firmware version	  8.29  27/10/09
Configuration version (CnfVer)	301
Parameter version (PrmVer)	301
PCB Number	*NOT_SET*
IP address	192.168.0.4
Software version	V5.8.0
Windows version	Windows 2000 6.0 (Service Pack 1)
Instrument inertia	18.81 micro N.m.s^2
Auto increment run number	Yes
Prompt for file name at start of run	Yes
Auto save results file	Yes
Results file storage	Consecutive steps of same type to 1 file 
Temperature tolerance	0.2 °C
Temperature duration	0:00:10 hh:mm:ss
Wait for temperature even if OK	Yes
Gap tolerance	4 micro m
Gap duration	0:00:02 hh:mm:ss
Override wait for gap	No
Velocity tolerance	0.1000 rad/s
Zero speed after pre-shear	Leave as is 
Zero normal force before run	No
Zero timer before run	Before pre-shear 
Non-equilibrium minimum velocity	1.000E-5 rad/s
Zero strain at the start of each flow step	Yes
Inertia correction	No
Collect negative shear rate data if stress is positive	Yes
Collect all points	No
Display flow point graph during run	Yes
Store flow point graph with results	Yes
Store images to the results for flow steps	No
Creep zero displacement	Yes
Store images to the results for creep steps	No
Standard creep image store frequency	10 s
Repeated creep image store frequency in repeats	10 
Display oscillation waveform graph during run	Yes
Store oscillation waveform graph with results	Yes
Display strain control tries during run	Yes
Store strain control tries with results	Yes
Store images to the results for oscillation steps	Yes
Stress relaxation zero displacement	Yes
Store images to the results for stress relaxation steps	No
Flow torque limit	10.00 micro N.m
Flow velocity limit	1.000E-3 rad/s
Oscillation torque limit	5.00 micro N.m
Oscillation displacement limit	1.00E-5 rad
Oscillation raw phase limit	170.0 degrees
Oscillation minimum normal force limit	0.1000 N
Oscillation maximum normal force limit	50.00 N
Flow velocity tolerance	5.00 %
Oscillation torque tolerance	1.00 %
Oscillation displacement tolerance	5.00 %
Oscillation velocity tolerance	5.00 %
Temperature tolerance	1.0 °C

Temperature ramp step 1

temperature	viscosity
°C	Pa.s

15.0	0.4571
15.0	0.4357
15.1	0.4323
15.2	0.4297
15.3	0.4278
15.4	0.4238
15.6	0.4239
15.7	0.4207
15.9	0.4180
16.1	0.4151
16.3	0.4137
16.5	0.4110
16.6	0.4093
16.8	0.4086
17.0	0.4057
17.2	0.4034
17.4	0.4009
17.5	0.4009
17.8	0.3988
18.0	0.3980
18.2	0.3964
18.4	0.3948
18.5	0.3945
18.7	0.3934
18.9	0.3923
19.1	0.3912
19.3	0.3907
19.4	0.3891
19.6	0.3876
19.8	0.3876
20.0	0.3869
20.1	0.3859
20.3	0.3853
20.5	0.3848
20.7	0.3839
20.8	0.3845
21.0	0.3835
21.2	0.3837
21.3	0.3821
21.5	0.3814
21.7	0.3827
21.9	0.3812
22.0	0.3820
22.2	0.3810
22.4	0.3801
22.5	0.3790
22.7	0.3792
22.9	0.3776
23.1	0.3763
23.2	0.3760
23.4	0.3746
23.6	0.3744
23.8	0.3720
23.9	0.3732
24.1	0.3704
24.2	0.3693
24.4	0.3699
24.5	0.3681
24.7	0.3670
24.9	0.3667
25.1	0.3643
25.3	0.3663
25.4	0.3643
25.6	0.3651
25.8	0.3624
25.9	0.3624
26.1	0.3614
26.2	0.3624
26.4	0.3601
26.6	0.3587
26.7	0.3591
26.9	0.3579
27.1	0.3564
27.2	0.3571
27.4	0.3557
27.6	0.3543
27.7	0.3555
27.9	0.3545
28.1	0.3538
28.3	0.3526
28.4	0.3520
28.6	0.3520
28.7	0.3512
28.9	0.3507
29.1	0.3477
29.2	0.3488
29.4	0.3490
29.6	0.3485
29.7	0.3479
29.9	0.3469
30.1	0.3473
30.3	0.3481
30.4	0.3473
30.6	0.3455
30.8	0.3464
30.9	0.3453
31.1	0.3445
31.2	0.3450
31.4	0.3445
31.6	0.3436
31.7	0.3448
31.9	0.3440
32.1	0.3447
32.2	0.3434
32.4	0.3420
32.6	0.3424
32.8	0.3407
32.9	0.3427
33.1	0.3431
33.2	0.3434
33.4	0.3430
33.6	0.3432
33.7	0.3428
33.9	0.3432
34.1	0.3439
34.2	0.3420
34.4	0.3434
34.6	0.3418
34.7	0.3425
34.9	0.3415
35.1	0.3410
35.2	0.3417
35.4	0.3426
35.6	0.3400
35.8	0.3427
36.0	0.3418
36.1	0.3420
36.2	0.3421
36.4	0.3419
36.6	0.3413
36.8	0.3422
36.9	0.3408
37.1	0.3404
37.3	0.3404
37.4	0.3397
37.6	0.3393
37.7	0.3391
37.9	0.3392
38.1	0.3384
38.3	0.3388
38.5	0.3379
38.6	0.3390
38.7	0.3396
38.9	0.3386
39.1	0.3392
39.3	0.3376
39.4	0.3381
39.5	0.3371
39.8	0.3387
39.9	0.3379
40.1	0.3377
40.2	0.3369
40.4	0.3364
40.6	0.3373
40.8	0.3376
41.0	0.3387
41.1	0.3372
41.2	0.3379
41.4	0.3373
41.6	0.3377
41.8	0.3366
41.9	0.3365
42.1	0.3363
42.3	0.3373
42.5	0.3380
42.6	0.3365
42.7	0.3372
42.9	0.3374
43.1	0.3385
43.3	0.3385
43.4	0.3391
43.6	0.3394
43.8	0.3377
43.9	0.3396
44.1	0.3391
44.2	0.3383
44.4	0.3396
44.6	0.3396
44.7	0.3398
44.9	0.3415
45.1	0.3409
45.3	0.3411
45.4	0.3422
45.6	0.3405
45.8	0.3413
46.0	0.3409
46.1	0.3407
46.2	0.3408
46.4	0.3414
46.6	0.3434
46.7	0.3420
46.9	0.3422
47.1	0.3458
47.3	0.3463
47.5	0.3456
47.6	0.3446
47.8	0.3460
47.9	0.3453
48.1	0.3474
48.3	0.3458
48.5	0.3482
48.6	0.3452
48.8	0.3475
48.9	0.3479
49.1	0.3475
49.2	0.3487
49.4	0.3478
49.6	0.3490
49.8	0.3472
49.9	0.3506
50.1	0.3488
50.3	0.3494
50.5	0.3504
50.6	0.3494
50.7	0.3499
50.9	0.3535
51.1	0.3544
51.3	0.3535
51.4	0.3550
51.6	0.3538
51.8	0.3542
51.9	0.3557
52.1	0.3583
52.3	0.3581
52.4	0.3590
52.6	0.3579
52.8	0.3601
53.0	0.3620
53.1	0.3623
53.3	0.3646
53.4	0.3647
53.6	0.3630
53.7	0.3657
53.9	0.3698
54.1	0.3675
54.3	0.3659
54.5	0.3662
54.6	0.3690
54.8	0.3703
54.9	0.3718
55.1	0.3697
55.2	0.3714
55.4	0.3725
55.6	0.3722
55.8	0.3744
55.9	0.3756
56.1	0.3741
56.3	0.3731
56.4	0.3749
56.6	0.3778
56.7	0.3799
56.9	0.3782
57.1	0.3779
57.3	0.3777
57.5	0.3793
57.6	0.3824
57.8	0.3815
57.9	0.3855
58.1	0.3876
58.3	0.3944
58.4	0.3893
58.6	0.3936
58.8	0.3898
59.0	0.3891
59.1	0.3897
59.3	0.3926
59.5	0.4010
59.6	0.4019
59.8	0.3977
60.0	0.3948
60.1	0.3941
60.3	0.3932
60.4	0.3964
60.6	0.4056
60.8	0.4277
60.9	0.4026
61.1	0.5604
61.3	0.4705
61.4	0.4536
61.6	0.5823
61.7	0.8224
61.9	1.095
62.1	1.730
62.3	2.094
62.5	2.681
62.7	3.431
62.8	4.059
63.0	4.557
63.1	5.635
63.3	6.504
63.4	7.778
63.6	9.074
63.8	9.133
63.9	9.334
64.1	9.847
64.3	9.558
64.4	9.882
64.6	10.00
64.8	9.872

File: Christophe/2/Xanthan/xanthan 0p5-0003f exp.txt
xanthan 0p5-0003f

12/3/2013 11:38:52 AM

Sample name	xanthan 0p5
Sample notes	 
Experiment notes	
Operator	Default User
Sample density	1.000 g/cm^3
Results file name	xanthan 0p5
Run number	3 
Results directory	C:\Data\SPU27 2013\Christophe
Experiment was run on	12/3/2013 11:38:52 AM

Procedure name	Flow procedure
Procedure notes	

Step name	Conditioning Step
Step notes	
Perform step	Yes
Initial temperature	15.0 °C
Wait for correct temperature	No
Do set temperature	Yes
Wait for normal force	No
Perform pre-shear	No
Perform equilibration	Yes
Equilibration duration	0:01:00 hh:mm:ss
Wait for zero velocity	No
Control normal force	Uses current instrument settings
Purge gas only	No

Step name	Temperature ramp step 1
Step notes	
Perform step	Yes
Ramp type	Temperature ramp
Start temperature	15.0 °C
End temperature	100.0 °C
Wait for start temperature	No
Ramp rate	10.00 °C/min
Delay time	0:00:01 hh:mm:ss
Controlled variable	velocity 0.1000 rad/s
Motor mode	auto 

Step name	Temperature sweep step
Step notes	
Perform step	No

Step name	Post-Experiment Step
Step notes	
Perform step	Yes
Do set temperature	Yes
Temperature	15.0 °C
Set temperature system idle	No

Geometry name	40mm 1° steel cone - 987620
Geometry notes	Standard steel cone - default AR measurement geometry
Geometry material	Steel
Solvent trap	Yes
Angle	1:00:26 deg:min:sec
Diameter	40.0 mm
Truncation gap	26.00 micro m
Gap offset	0 micro m
Geometry inertia	2.988 micro N.m.s^2
Geometry compliance	1.580E-3 rad/N.m
Gap temperature compensation	0 micro m/°C
Gap temperature compensation enabled	No
Shear rate factor	56.88 
Shear stress factor	59680 1/m^3
Measurement system factor	1049 1/m^3
Fluid density factor	2.356E-11 m^5
Normal force factor	1592 1/m^2
Backoff distance	45000 micro m
Approximate sample volume	0.29 ml

Sample compression	exponential 
Compression distance	1000.0 micro m
Compression velocity	1000.0 micro m/s
Fine velocity	1000.0 micro m/s
Coarse velocity	6000.0 micro m/s
Other velocity	6000.0 micro m/s
Current temperature system	Peltier plate
Temperature control	Enabled 
Purge gas only	No
Temperature calibration	Peltier plate - 0 micro m/°C
	Water bath - 0 micro m/°C
	Torsion oven - plate - 0 micro m/°C
	Torsion oven - solid sample - 0 micro m/°C
	Peltier concentric cylinders - 0 micro m/°C
	None - 0 micro m/°C
	Stress relaxation - 0 micro m/°C
	Current temperature system - 0 micro m/°C
Cooling water temperature	30.0 °C
Cooling water range	100.0 °C
Bearing friction correction	Yes
Bearing friction	0.265 micro N.m/(rad/s)
Bearing offset	0 micro N.m
Temperature system span and offset	Peltier plate - span 1.0000 , offset 0.1000 °C
	Water bath - span 1.0000 , offset 0 °C
	Torsion oven - plate - span 1.0000 , offset 0 °C
	Torsion oven - solid sample - span 1.0000 , offset 0 °C
	Peltier concentric cylinders - span 1.0000 , offset 0 °C
	None - span 1.0000 , offset 0 °C
	Stress relaxation - span 1.0000 , offset 0 °C
	Current temperature system - span 1.0000 , offset 0 °C
Bearing mapping type	standard 
Number of mapping iterations	2
Instrument type (MType)	AR-G2
Firmware version	  8.29  27/10/09
Configuration version (CnfVer)	301
Parameter version (PrmVer)	301
PCB Number	*NOT_SET*
IP address	192.168.0.4
Software version	V5.8.0
Windows version	Windows 2000 6.0 (Service Pack 1)
Instrument inertia	18.81 micro N.m.s^2
Auto increment run number	Yes
Prompt for file name at start of run	Yes
Auto save results file	Yes
Results file storage	Consecutive steps of same type to 1 file 
Temperature tolerance	0.2 °C
Temperature duration	0:00:10 hh:mm:ss
Wait for temperature even if OK	Yes
Gap tolerance	4 micro m
Gap duration	0:00:02 hh:mm:ss
Override wait for gap	No
Velocity tolerance	0.1000 rad/s
Zero speed after pre-shear	Leave as is 
Zero normal force before run	No
Zero timer before run	Before pre-shear 
Non-equilibrium minimum velocity	1.000E-5 rad/s
Zero strain at the start of each flow step	Yes
Inertia correction	No
Collect negative shear rate data if stress is positive	Yes
Collect all points	No
Display flow point graph during run	Yes
Store flow point graph with results	Yes
Store images to the results for flow steps	No
Creep zero displacement	Yes
Store images to the results for creep steps	No
Standard creep image store frequency	10 s
Repeated creep image store frequency in repeats	10 
Display oscillation waveform graph during run	Yes
Store oscillation waveform graph with results	Yes
Display strain control tries during run	Yes
Store strain control tries with results	Yes
Store images to the results for oscillation steps	Yes
Stress relaxation zero displacement	Yes
Store images to the results for stress relaxation steps	No
Flow torque limit	10.00 micro N.m
Flow velocity limit	1.000E-3 rad/s
Oscillation torque limit	5.00 micro N.m
Oscillation displacement limit	1.00E-5 rad
Oscillation raw phase limit	170.0 degrees
Oscillation minimum normal force limit	0.1000 N
Oscillation maximum normal force limit	50.00 N
Flow velocity tolerance	5.00 %
Oscillation torque tolerance	1.00 %
Oscillation displacement tolerance	5.00 %
Oscillation velocity tolerance	5.00 %
Temperature tolerance	1.0 °C

Temperature ramp step 1

temperature	viscosity
°C	Pa.s

15.0	0.5500
15.0	0.5176
15.1	0.5119
15.2	0.5052
15.3	0.5029
15.5	0.4976
15.6	0.4932
15.8	0.4908
15.9	0.4870
16.1	0.4876
16.3	0.4837
16.4	0.4833
16.6	0.4810
16.8	0.4813
17.0	0.4771
17.1	0.4801
17.3	0.4756
17.5	0.4752
17.7	0.4740
17.9	0.4724
18.0	0.4705
18.3	0.4708
18.4	0.4671
18.6	0.4686
18.8	0.4675
19.0	0.4663
19.1	0.4648
19.3	0.4666
19.5	0.4619
19.7	0.4613
19.9	0.4621
20.1	0.4610
20.2	0.4594
20.4	0.4599
20.5	0.4585
20.7	0.4582
20.9	0.4568
21.1	0.4582
21.3	0.4537
21.4	0.4533
21.6	0.4532
21.8	0.4511
22.0	0.4497
22.2	0.4512
22.3	0.4494
22.5	0.4504
22.6	0.4509
22.8	0.4486
23.0	0.4477
23.2	0.4484
23.3	0.4457
23.5	0.4465
23.7	0.4449
23.8	0.4466
24.0	0.4444
24.1	0.4461
24.4	0.4449
24.5	0.4456
24.7	0.4442
24.8	0.4441
25.0	0.4449
25.2	0.4444
25.4	0.4442
25.6	0.4458
25.7	0.4444
25.9	0.4451
26.0	0.4467
26.2	0.4437
26.4	0.4437
26.5	0.4454
26.7	0.4441
26.9	0.4417
27.1	0.4426
27.2	0.4450
27.4	0.4444
27.6	0.4440
27.8	0.4448
27.9	0.4430
28.1	0.4451
28.2	0.4442
28.4	0.4427
28.6	0.4434
28.7	0.4458
28.9	0.4448
29.1	0.4454
29.3	0.4464
29.4	0.4459
29.6	0.4457
29.8	0.4450
30.0	0.4456
30.1	0.4468
30.3	0.4448
30.4	0.4467
30.6	0.4457
30.7	0.4455
30.9	0.4450
31.1	0.4471
31.2	0.4466
31.4	0.4474
31.6	0.4444
31.8	0.4469
31.9	0.4457
32.1	0.4465
32.2	0.4457
32.4	0.4473
32.6	0.4479
32.7	0.4471
33.0	0.4469
33.1	0.4454
33.2	0.4474
33.4	0.4460
33.6	0.4459
33.7	0.4467
33.9	0.4464
34.1	0.4486
34.3	0.4474
34.5	0.4496
34.6	0.4493
34.8	0.4491
34.9	0.4501
35.1	0.4506
35.2	0.4490
35.4	0.4497
35.6	0.4494
35.7	0.4518
35.9	0.4528

File: Christophe/2/Xanthan/xanthan 0p5-0004f exp.txt
xanthan 0p5-0004f

12/3/2013 11:45:32 AM

Sample name	xanthan 0p5
Sample notes	 
Experiment notes	
Operator	Default User
Sample density	1.000 g/cm^3
Results file name	xanthan 0p5
Run number	4 
Results directory	C:\Data\SPU27 2013\Christophe
Experiment was run on	12/3/2013 11:45:32 AM

Procedure name	Flow procedure
Procedure notes	

Step name	Conditioning Step
Step notes	
Perform step	Yes
Initial temperature	15.0 °C
Wait for correct temperature	No
Do set temperature	Yes
Wait for normal force	No
Perform pre-shear	No
Perform equilibration	Yes
Equilibration duration	0:01:00 hh:mm:ss
Wait for zero velocity	No
Control normal force	Uses current instrument settings
Purge gas only	No

Step name	Temperature ramp step 1
Step notes	
Perform step	Yes
Ramp type	Temperature ramp
Start temperature	15.0 °C
End temperature	100.0 °C
Wait for start temperature	No
Ramp rate	10.00 °C/min
Delay time	0:00:01 hh:mm:ss
Controlled variable	shear rate 50.00 1/s
Motor mode	auto 

Step name	Temperature sweep step
Step notes	
Perform step	No

Step name	Post-Experiment Step
Step notes	
Perform step	Yes
Do set temperature	Yes
Temperature	15.0 °C
Set temperature system idle	No

Geometry name	40mm 1° steel cone - 987620
Geometry notes	Standard steel cone - default AR measurement geometry
Geometry material	Steel
Solvent trap	Yes
Angle	1:00:26 deg:min:sec
Diameter	40.0 mm
Truncation gap	26.00 micro m
Gap offset	0 micro m
Geometry inertia	2.988 micro N.m.s^2
Geometry compliance	1.580E-3 rad/N.m
Gap temperature compensation	0 micro m/°C
Gap temperature compensation enabled	No
Shear rate factor	56.88 
Shear stress factor	59680 1/m^3
Measurement system factor	1049 1/m^3
Fluid density factor	2.356E-11 m^5
Normal force factor	1592 1/m^2
Backoff distance	45000 micro m
Approximate sample volume	0.29 ml

Sample compression	exponential 
Compression distance	1000.0 micro m
Compression velocity	1000.0 micro m/s
Fine velocity	1000.0 micro m/s
Coarse velocity	6000.0 micro m/s
Other velocity	6000.0 micro m/s
Current temperature system	Peltier plate
Temperature control	Enabled 
Purge gas only	No
Temperature calibration	Peltier plate - 0 micro m/°C
	Water bath - 0 micro m/°C
	Torsion oven - plate - 0 micro m/°C
	Torsion oven - solid sample - 0 micro m/°C
	Peltier concentric cylinders - 0 micro m/°C
	None - 0 micro m/°C
	Stress relaxation - 0 micro m/°C
	Current temperature system - 0 micro m/°C
Cooling water temperature	30.0 °C
Cooling water range	100.0 °C
Bearing friction correction	Yes
Bearing friction	0.265 micro N.m/(rad/s)
Bearing offset	0 micro N.m
Temperature system span and offset	Peltier plate - span 1.0000 , offset 0.1000 °C
	Water bath - span 1.0000 , offset 0 °C
	Torsion oven - plate - span 1.0000 , offset 0 °C
	Torsion oven - solid sample - span 1.0000 , offset 0 °C
	Peltier concentric cylinders - span 1.0000 , offset 0 °C
	None - span 1.0000 , offset 0 °C
	Stress relaxation - span 1.0000 , offset 0 °C
	Current temperature system - span 1.0000 , offset 0 °C
Bearing mapping type	standard 
Number of mapping iterations	2
Instrument type (MType)	AR-G2
Firmware version	  8.29  27/10/09
Configuration version (CnfVer)	301
Parameter version (PrmVer)	301
PCB Number	*NOT_SET*
IP address	192.168.0.4
Software version	V5.8.0
Windows version	Windows 2000 6.0 (Service Pack 1)
Instrument inertia	18.81 micro N.m.s^2
Auto increment run number	Yes
Prompt for file name at start of run	Yes
Auto save results file	Yes
Results file storage	Consecutive steps of same type to 1 file 
Temperature tolerance	0.2 °C
Temperature duration	0:00:10 hh:mm:ss
Wait for temperature even if OK	Yes
Gap tolerance	4 micro m
Gap duration	0:00:02 hh:mm:ss
Override wait for gap	No
Velocity tolerance	0.1000 rad/s
Zero speed after pre-shear	Leave as is 
Zero normal force before run	No
Zero timer before run	Before pre-shear 
Non-equilibrium minimum velocity	1.000E-5 rad/s
Zero strain at the start of each flow step	Yes
Inertia correction	No
Collect negative shear rate data if stress is positive	Yes
Collect all points	No
Display flow point graph during run	Yes
Store flow point graph with results	Yes
Store images to the results for flow steps	No
Creep zero displacement	Yes
Store images to the results for creep steps	No
Standard creep image store frequency	10 s
Repeated creep image store frequency in repeats	10 
Display oscillation waveform graph during run	Yes
Store oscillation waveform graph with results	Yes
Display strain control tries during run	Yes
Store strain control tries with results	Yes
Store images to the results for oscillation steps	Yes
Stress relaxation zero displacement	Yes
Store images to the results for stress relaxation steps	No
Flow torque limit	10.00 micro N.m
Flow velocity limit	1.000E-3 rad/s
Oscillation torque limit	5.00 micro N.m
Oscillation displacement limit	1.00E-5 rad
Oscillation raw phase limit	170.0 degrees
Oscillation minimum normal force limit	0.1000 N
Oscillation maximum normal force limit	50.00 N
Flow velocity tolerance	5.00 %
Oscillation torque tolerance	1.00 %
Oscillation displacement tolerance	5.00 %
Oscillation velocity tolerance	5.00 %
Temperature tolerance	1.0 °C

Temperature ramp step 1

temperature	viscosity
°C	Pa.s

14.8	0.1085
14.8	0.1037
14.9	0.1011
15.1	0.09983
15.2	0.09842
15.4	0.09784
15.5	0.09761
15.7	0.09742
15.9	0.09702
16.0	0.09692
16.2	0.09662
16.3	0.09625
16.5	0.09586
16.7	0.09605
16.8	0.09611
17.0	0.09622
17.2	0.09604
17.4	0.09564
17.5	0.09542
17.7	0.09502
17.9	0.09487
18.1	0.09484
18.3	0.09492
18.4	0.09511
18.6	0.09496
18.8	0.09496
19.0	0.09479
19.2	0.09493
19.4	0.09506
19.6	0.09511
19.8	0.09522
19.9	0.09498
20.1	0.09466
20.3	0.09441
20.4	0.09413
20.6	0.09418
20.8	0.09420
21.0	0.09441
21.2	0.09431
21.3	0.09420
21.5	0.09424
21.7	0.09409
21.8	0.09429
22.0	0.09455
22.2	0.09468
22.4	0.09455
22.6	0.09410
22.8	0.09385
22.9	0.09374
23.1	0.09381
23.3	0.09408
23.5	0.09416
23.6	0.09414
23.8	0.09399
24.0	0.09391
24.2	0.09387
24.3	0.09403
24.5	0.09429
24.7	0.09438
24.9	0.09431
25.0	0.09404
25.2	0.09384
25.3	0.09363
25.5	0.09374
25.7	0.09393
25.8	0.09432
26.0	0.09438
26.2	0.09431
26.4	0.09397
26.5	0.09381
26.7	0.09393
26.9	0.09402
27.1	0.09438
27.2	0.09448
27.4	0.09439
27.6	0.09417
27.7	0.09388
27.9	0.09393
28.0	0.09408
28.2	0.09425
28.4	0.09435
28.6	0.09442
28.7	0.09430
28.9	0.09410
29.0	0.09397
29.2	0.09420
29.4	0.09429
29.6	0.09447
29.8	0.09457
29.9	0.09449
30.1	0.09427
30.2	0.09396
30.4	0.09421
30.6	0.09447
30.7	0.09472
30.9	0.09465
31.1	0.09456
31.2	0.09423
31.4	0.09417
31.6	0.09449
31.7	0.09460
31.9	0.09483
32.1	0.09491
32.3	0.09502
32.4	0.09466
32.6	0.09449
32.7	0.09460
33.0	0.09471
33.1	0.09521
33.2	0.09512
33.4	0.09503
33.6	0.09484
33.8	0.09478
33.9	0.09476
34.1	0.09488
34.3	0.09499
34.4	0.09517
34.6	0.09518
34.7	0.09526
34.9	0.09504
35.1	0.09508
35.3	0.09543
35.5	0.09559
35.6	0.09558
35.8	0.09556
35.9	0.09552
36.1	0.09531
36.3	0.09519
36.4	0.09526
36.6	0.09554
36.8	0.09563
36.9	0.09573
37.1	0.09571
37.3	0.09571
37.5	0.09590
37.6	0.09595
37.8	0.09652
37.9	0.09650
38.1	0.09647
38.3	0.09640
38.4	0.09622
38.6	0.09620
38.8	0.09636
38.9	0.09650
39.1	0.09669
39.2	0.09685
39.4	0.09693
39.6	0.09688
39.7	0.09688
39.9	0.09694
40.1	0.09727
40.3	0.09742
40.4	0.09739
40.6	0.09753
40.8	0.09732
40.9	0.09743
41.1	0.09745
41.3	0.09786
41.5	0.09806
41.6	0.09833
41.8	0.09845
41.9	0.09814
42.1	0.09808
42.3	0.09795
42.5	0.09832
42.6	0.09855
42.8	0.09861
42.9	0.09858
43.1	0.09866
43.2	0.09860
43.4	0.09894
43.6	0.09912
43.8	0.09948
43.9	0.09952
44.1	0.09960
44.2	0.09947
44.5	0.09936
44.6	0.09950
44.8	0.09957
44.9	0.09972
45.1	0.09996
45.3	0.1001
45.4	0.1002
45.6	0.1002
45.7	0.1003
45.9	0.1005
46.1	0.1008
46.3	0.1010
46.5	0.1010
46.6	0.1011
46.8	0.1010
46.9	0.1012
47.1	0.1015
47.3	0.1016
47.4	0.1017
47.6	0.1019
47.8	0.1021
47.9	0.1022
48.1	0.1023
48.2	0.1024
48.5	0.1027
48.6	0.1029
48.8	0.1032
49.0	0.1033
49.2	0.1032
49.3	0.1034
49.4	0.1035
49.6	0.1036
49.8	0.1039
49.9	0.1041
50.1	0.1043
50.3	0.1045
50.4	0.1045
50.6	0.1045
50.8	0.1048
50.9	0.1050
51.1	0.1051
51.2	0.1055
51.5	0.1055
51.6	0.1056
51.8	0.1056
51.9	0.1058
52.1	0.1060
52.3	0.1064
52.4	0.1066
52.6	0.1067
52.7	0.1068
52.9	0.1067
53.1	0.1069
53.3	0.1071
53.5	0.1072
53.6	0.1076
53.8	0.1074
54.0	0.1074
54.2	0.1074
54.3	0.1075
54.4	0.1079
54.6	0.1082
54.8	0.1086
54.9	0.1086
55.1	0.1088
55.2	0.1085
55.5	0.1085
55.6	0.1088
55.8	0.1090
55.9	0.1092
56.1	0.1092
56.3	0.1092
56.5	0.1093
56.6	0.1095
56.8	0.1097
56.9	0.1099
57.1	0.1103
57.3	0.1105
57.4	0.1104
57.6	0.1102
57.8	0.1100
57.9	0.1103
58.1	0.1106
58.3	0.1111
58.5	0.1114
58.6	0.1112
58.8	0.1110
59.0	0.1110
59.1	0.1111
59.3	0.1114
59.4	0.1117
59.6	0.1119
59.8	0.1120
59.9	0.1118
60.1	0.1118
60.3	0.1118
60.5	0.1121
60.7	0.1124
60.8	0.1127
60.9	0.1126
61.1	0.1124
61.3	0.1123
61.4	0.1147
61.6	0.1325
61.8	0.2066
61.9	0.2661
62.1	0.3016
62.3	0.2730
62.4	0.2680
62.6	0.3230
62.7	0.4391
62.9	0.5904
63.1	0.6913
63.3	0.7602
63.5	0.7919
63.6	0.8288
63.8	0.9578
63.9	1.090
64.1	1.231
64.3	1.248
64.4	1.119
64.6	1.107
64.8	1.171
65.0	1.325
65.1	1.364
65.3	1.222
65.4	1.157
